Repository: datalab-org/guillemot

<div align="center">

# *guiLLeMot*
[*Photo: Bill Dix / Audubon Photo
Award*](https://www.audubon.org/field-guide/bird/black-guillemot)

LLM and AI-assisted explorations into fitting of experimental diffraction data, coming at you from Team [*datalab*](https://github.com/datalab-org) for the [2025 LLM Hackathon for Applications in Materials Science and Chemistry](https://llmhackathon.github.io/).

</div>

## End-to-end example

One refinement, start to finish, without a conversation:

```bash
uv run guillemot --pattern examples/KD1-2_5_NaCoO2/KD1-2_5-90_30min.xy --elements Na,Co,O
```

```
🪶 Guillemot
📁 Session directory: run_dir/20260816-182534-4153a2
📈 Pattern: examples/KD1-2_5_NaCoO2/KD1-2_5-90_30min.xy

🧪 Elements: Na, Co, O
============================================================
Found 13 structures with elements=['Na', 'Co', 'O'] in database='cod'
Full Formula (Na1.56 Co2 O4) ...
▶ running TOPAS on topas-vm1 in C:\Users\Group_User\guillemot\KD1-2_5_NaCoO2_20260816_182553
TOPAS-64 Version 6 (c) 1992-2016 Alan A. Coelho
   ...
File KD1-2_5_NaCoO2_output.txt written to.
```

Afterwards everything from that run is in one directory:

```
run_dir/20260816-182534-4153a2/
├── KD1-2_5-90_30min.xy              # the pattern, copied in
├── KD1-2_5_NaCoO2.inp               # what the agent wrote
└── KD1-2_5_NaCoO2_20260816_182553/  # synced back from the TOPAS machine
    ├── KD1-2_5_NaCoO2.out
    ├── KD1-2_5_NaCoO2_output.txt
    ├── KD1-2_5_NaCoO2_plot.png
    └── KD1-2_5_NaCoO2_riet_01.cif
```

`--elements` is how you say what you think is in the sample. Leave it out and the agent will
try to read the composition off the filename, and tell you if it can't rather than guessing.
`--notes` passes anything else along ("measured on a Co source", "should be single phase").

Run the chat application:
```bash
uv run guillemot
```

## Running TOPAS over SSH

TOPAS usually lives on a separate Windows machine. Point guillemot at it in `.env`:

```bash
GUILLEMOT_TOPAS_SSH_HOST=user@topas-pc              # or a ~/.ssh/config host alias
GUILLEMOT_TOPAS_EXE='C:\Science\Topas-7\tc.exe'     # remote path to the TOPAS console exe
GUILLEMOT_TOPAS_REMOTE_DIR='C:\guillemot_runs'      # remote directory for run directories
GUILLEMOT_TOPAS_SSH_PORT=22                         # optional, only if non-standard
```

 Given experimental X-ray diffraction data, guillemot will set up and run TOPAS refinements using a natural-language interface. Guillemot uses multimodal image input to inspect refinement outputs, and has tools for retrieving structural information from OPTIMADE providers and outputting refinement plots to images.

### Key Tools

- Local file paths automatically parsed as multimodal input (used by agent to read refinement plots)
- `save_topas_inp` — Create and save a TOPAS .inp refinement input file; returns the path to the generated .inp.
- `run_topas_refinement` — Run a TOPAS refinement using a provided .inp and diffraction data; returns paths to result files and logs.
- `get_optimade_structures` — Query OPTIMADE providers for crystal structures
  and provide them in context to the agent.
- `print_structure` — Produce a concise human-readable summary of a single structure for quick inspection.
- `print_structures` — Summarize multiple structures in a compact tabular/list form with basic metadata (ID, formula, space group, lattice, source).
- `plot_refinement_results` — Plot observed vs calculated pattern and residuals, optionally annotate HKL ticks, save PNG, and return the image filepath and binary content.
- `get_sample` and `get_samples` — Download sample metadata from the configured [*datalab*](https://datalab-org.io) to find uploaded XRD patterns.

## System prompts

The system prompts live in `src/guillemot/prompts/` as one markdown file per variant, so
wordings can be compared without touching the application. Pick one with `--prompt`, or set
`GUILLEMOT_PROMPT`; `guillemot --list-prompts` shows what is there.

```shell
guillemot --list-prompts
guillemot --prompt concise --pattern examples/HL2-1/HL2-1_2.xy
guillemot --prompt ~/experiments/terse-with-hkl.md    # a path works too
```

A prompt is filled in before it is sent: `{{execution}}` becomes the instructions for wherever
TOPAS is actually running (local, or over SSH — the fragments in `prompts/fragments/`), and
`{{topas_example}}` becomes the worked NaCoO2 example. Both must appear in any new variant;
leaving one out is an error at start-up rather than a placeholder sent to the model.

## Tracing

Each run is instrumented with [Logfire](https://logfire.pydantic.dev).
Each session has its log written to `trace.jsonl` in that session's directory, one JSON object per line, so the record of
what the agent did sits alongside the .inp files and plots it produced.
Setting `LOGFIRE_TOKEN` additionally sends the same spans to the Logfire dashboard for nicer visualisation.

File: tests/fixtures/cod-1520983.cif
data_1520983
_chemical_formula_sum            'Fe Sb2'
_space_group_IT_number           58
_symmetry_space_group_name_Hall  '-P 2 2n'
_symmetry_space_group_name_H-M   'P n n m'
_cell_angle_alpha                90
_cell_angle_beta                 90
_cell_angle_gamma                90
_cell_formula_units_Z            2
_cell_length_a                   5.823
_cell_length_b                   6.523
_cell_length_c                   3.194
loop_
_symmetry_equiv_pos_as_xyz
x,y,z
-x,-y,z
x+1/2,-y+1/2,-z+1/2
-x+1/2,y+1/2,-z+1/2
-x,-y,-z
x,y,-z
-x-1/2,y-1/2,z-1/2
x-1/2,-y-1/2,z-1/2
loop_
_atom_site_label
_atom_site_type_symbol
_atom_site_fract_x
_atom_site_fract_y
_atom_site_fract_z
_atom_site_occupancy
_atom_site_U_iso_or_equiv
Sb1 Sb 0.1882 0.6437 0 1 0.0
Fe1 Fe 0 0 0 1 0.0
