Repository: datalab-org/guillemot

<div align="center">

# *guiLLeMot*
[*Photo: Bill Dix / Audubon Photo
Award*](https://www.audubon.org/field-guide/bird/black-guillemot)

LLM and AI-assisted explorations into fitting of experimental diffraction data, coming at you from Team [*datalab*](https://github.com/datalab-org) for the [2025 LLM Hackathon for Applications in Materials Science and Chemistry](https://llmhackathon.github.io/).

</div>

## End-to-end example

One refinement, start to finish, without a conversation:

```bash
uv run guillemot --pattern examples/KD1-2_5_NaCoO2/KD1-2_5-90_30min.xy --elements Na,Co,O
```

```
🪶 Guillemot
📁 Session directory: run_dir/20260816-182534-4153a2
📈 Pattern: examples/KD1-2_5_NaCoO2/KD1-2_5-90_30min.xy

🧪 Elements: Na, Co, O
============================================================
Found 13 structures with elements=['Na', 'Co', 'O'] in database='cod'
Full Formula (Na1.56 Co2 O4) ...
▶ running TOPAS on topas-vm1 in C:\Users\Group_User\guillemot\KD1-2_5_NaCoO2_20260816_182553
TOPAS-64 Version 6 (c) 1992-2016 Alan A. Coelho
   ...
File KD1-2_5_NaCoO2_output.txt written to.
```

Afterwards everything from that run is in one directory:

```
run_dir/20260816-182534-4153a2/
├── KD1-2_5-90_30min.xy              # the pattern, copied in
├── KD1-2_5_NaCoO2.inp               # what the agent wrote
└── KD1-2_5_NaCoO2_20260816_182553/  # synced back from the TOPAS machine
    ├── KD1-2_5_NaCoO2.out
    ├── KD1-2_5_NaCoO2_output.txt
    ├── KD1-2_5_NaCoO2_plot.png
    └── KD1-2_5_NaCoO2_riet_01.cif
```

`--elements` is how you say what you think is in the sample. Leave it out and the agent will
try to read the composition off the filename, and tell you if it can't rather than guessing.
`--notes` passes anything else along ("measured on a Co source", "should be single phase").

Run the chat application:
```bash
uv run guillemot
```

## Running TOPAS over SSH

TOPAS usually lives on a separate Windows machine. Point guillemot at it in `.env`:

```bash
GUILLEMOT_TOPAS_SSH_HOST=user@topas-pc              # or a ~/.ssh/config host alias
GUILLEMOT_TOPAS_EXE='C:\Science\Topas-7\tc.exe'     # remote path to the TOPAS console exe
GUILLEMOT_TOPAS_REMOTE_DIR='C:\guillemot_runs'      # remote directory for run directories
GUILLEMOT_TOPAS_SSH_PORT=22                         # optional, only if non-standard
```

 Given experimental X-ray diffraction data, guillemot will set up and run TOPAS refinements using a natural-language interface. Guillemot uses multimodal image input to inspect refinement outputs, and has tools for retrieving structural information from OPTIMADE providers and outputting refinement plots to images.

### Key Tools

- Local file paths automatically parsed as multimodal input (used by agent to read refinement plots)
- `save_topas_inp` — Create and save a TOPAS .inp refinement input file; returns the path to the generated .inp.
- `run_topas_refinement` — Run a TOPAS refinement using a provided .inp and diffraction data; returns paths to result files and logs.
- `get_optimade_structures` — Query OPTIMADE providers for crystal structures
  and provide them in context to the agent.
- `print_structure` — Produce a concise human-readable summary of a single structure for quick inspection.
- `print_structures` — Summarize multiple structures in a compact tabular/list form with basic metadata (ID, formula, space group, lattice, source).
- `plot_refinement_results` — Plot observed vs calculated pattern and residuals, optionally annotate HKL ticks, save PNG, and return the image filepath and binary content.
- `get_sample` and `get_samples` — Download sample metadata from the configured [*datalab*](https://datalab-org.io) to find uploaded XRD patterns.

## System prompts

The system prompts live in `src/guillemot/prompts/` as one markdown file per variant, so
wordings can be compared without touching the application. Pick one with `--prompt`, or set
`GUILLEMOT_PROMPT`; `guillemot --list-prompts` shows what is there.

```shell
guillemot --list-prompts
guillemot --prompt concise --pattern examples/HL2-1/HL2-1_2.xy
guillemot --prompt ~/experiments/terse-with-hkl.md    # a path works too
```

A prompt is filled in before it is sent: `{{execution}}` becomes the instructions for wherever
TOPAS is actually running (local, or over SSH — the fragments in `prompts/fragments/`), and
`{{topas_example}}` becomes the worked NaCoO2 example. Both must appear in any new variant;
leaving one out is an error at start-up rather than a placeholder sent to the model.

## Tracing

Each run is instrumented with [Logfire](https://logfire.pydantic.dev).
Each session has its log written to `trace.jsonl` in that session's directory, one JSON object per line, so the record of
what the agent did sits alongside the .inp files and plots it produced.
Setting `LOGFIRE_TOKEN` additionally sends the same spans to the Logfire dashboard for nicer visualisation.

File: tests/fixtures/cod-1006141.cif
#------------------------------------------------------------------------------
#$Date: 2020-03-03 12:52:38 +0200 (Tue, 03 Mar 2020) $
#$Revision: 248650 $
#$URL: file:///home/coder/svn-repositories/_RELOADED_COD/cod-reloaded/cif/1/00/61/1006141.cif $
#------------------------------------------------------------------------------
#
# This file is available in the Crystallography Open Database (COD),
# http://www.crystallography.net/
#
# All data on this site have been placed in the public domain by the
# contributors.
#
data_1006141
loop_
_publ_author_name
'Rodriguez-Carvajal, J'
'Hennion, M'
'Moussa, F'
'Moudden, A H'
'Pinsard, L'
'Revcolevschi, A'
_publ_section_title
;
Neutron-diffraction of the Jahn-Teller transition in stoichiometric La
Mn O3
;
_journal_coden_ASTM              PRBMDO
_journal_name_full
;
Physical Review, Serie 3. B - Condensed Matter (18,1978-)
;
_journal_page_first              3189
_journal_page_last               3192
_journal_volume                  57
_journal_year                    1998
_journal_paper_doi               10.1103/PhysRevB.57.R3189
_chemical_formula_structural     'La (Mn O3)'
_chemical_formula_sum            'La Mn O3'
_chemical_name_systematic        'Lanthanum manganate(III)'
_space_group_IT_number           62
_symmetry_cell_setting           orthorhombic
_symmetry_Int_Tables_number      62
_symmetry_space_group_name_Hall  '-P 2c 2ab'
_symmetry_space_group_name_H-M   'P b n m'
_cell_angle_alpha                90
_cell_angle_beta                 90
_cell_angle_gamma                90
_cell_formula_units_Z            4
_cell_length_a                   5.5367(1)
_cell_length_b                   5.7473(1)
_cell_length_c                   7.6929(2)
_cell_volume                     244.8
_diffrn_ambient_temperature      298
_refine_ls_R_factor_all          0.0898
_cod_database_code               1006141
loop_
_symmetry_equiv_pos_as_xyz
x,y,z
1/2-x,1/2+y,1/2-z
-x,-y,1/2+z
1/2+x,1/2-y,-z
-x,-y,-z
1/2+x,1/2-y,1/2+z
x,y,1/2-z
1/2-x,1/2+y,z
loop_
_atom_site_label
_atom_site_type_symbol
_atom_site_symmetry_multiplicity
_atom_site_Wyckoff_symbol
_atom_site_fract_x
_atom_site_fract_y
_atom_site_fract_z
_atom_site_occupancy
_atom_site_attached_hydrogens
_atom_site_calc_flag
La1 La3+ 4 c -0.0078(3) 0.0490(2) 0.25 1. 0 d
Mn1 Mn3+ 4 a 0.5 0. 0. 1. 0 d
O1 O2- 4 c 0.0745(3) 0.4874(3) 0.25 1. 0 d
O2 O2- 8 d 0.7256(2) 0.3066(2) 0.0384(2) 1. 0 d
loop_
_atom_type_symbol
_atom_type_oxidation_number
La3+ 3.000
Mn3+ 3.000
O2- -2.000

File: tests/fixtures/cod-1529124.cif
#------------------------------------------------------------------------------
#$Date: 2016-02-13 21:28:24 +0200 (Sat, 13 Feb 2016) $
#$Revision: 176429 $
#$URL: file:///home/coder/svn-repositories/_RELOADED_COD/cod-reloaded/cif/1/52/91/1529124.cif $
#------------------------------------------------------------------------------
#
# This file is available in the Crystallography Open Database (COD),
# http://www.crystallography.net/
#
# All data on this site have been placed in the public domain by the
# contributors.
#
data_1529124
loop_
_publ_author_name
'Fouassier, C.'
'Matejka, G.'
'Reau, J.M.'
'Hagenmuller, P.'
_publ_section_title
;
 Sur de Nouveaux Bronzes Oxygenes de Formule Nax Co O2 (x below or equal
 to 1). Le Systeme Cobalt-Oxygene-Sodium
;
_journal_name_full               'Journal of Solid State Chemistry'
_journal_page_first              532
_journal_page_last               537
_journal_volume                  6
_journal_year                    1973
_chemical_formula_sum            'Co Na0.6 O2'
_chemical_name_systematic        'Na.60 Co O2'
_space_group_IT_number           160
_symmetry_space_group_name_Hall  'R 3 -2"'
_symmetry_space_group_name_H-M   'R 3 m :H'
_cell_angle_alpha                90
_cell_angle_beta                 90
_cell_angle_gamma                120
_cell_formula_units_Z            3
_cell_length_a                   2.831
_cell_length_b                   2.831
_cell_length_c                   16.53
_cell_volume                     114.732
_citation_journal_id_ASTM        JSSCBI
_cod_data_source_file            Fouassier_JSSCBI_1973_54.cif
_cod_data_source_block           Co1Na0.6O2
_cod_original_cell_volume        114.7317
_cod_original_formula_sum        'Co1 Na0.6 O2'
_cod_database_code               1529124
loop_
_symmetry_equiv_pos_as_xyz
x,y,z
-y,x-y,z
-x+y,-x,z
-y,-x,z
x,x-y,z
-x+y,y,z
x+2/3,y+1/3,z+1/3
-y+2/3,x-y+1/3,z+1/3
-x+y+2/3,-x+1/3,z+1/3
-y+2/3,-x+1/3,z+1/3
x+2/3,x-y+1/3,z+1/3
-x+y+2/3,y+1/3,z+1/3
x+1/3,y+2/3,z+2/3
-y+1/3,x-y+2/3,z+2/3
-x+y+1/3,-x+2/3,z+2/3
-y+1/3,-x+2/3,z+2/3
x+1/3,x-y+2/3,z+2/3
-x+y+1/3,y+2/3,z+2/3
loop_
_atom_site_label
_atom_site_type_symbol
_atom_site_fract_x
_atom_site_fract_y
_atom_site_fract_z
_atom_site_occupancy
_atom_site_U_iso_or_equiv
O2 O 0 0 0.618 1 0.0
O1 O 0 0 0.382 1 0.0
Co1 Co 0 0 0 1 0.0
Na1 Na 0 0 0.836 0.6 0.0

File: tests/fixtures/cod-1532937.cif
#------------------------------------------------------------------------------
#$Date: 2016-02-13 21:28:24 +0200 (Sat, 13 Feb 2016) $
#$Revision: 176429 $
#$URL: file:///home/coder/svn-repositories/_RELOADED_COD/cod-reloaded/cif/1/53/29/1532937.cif $
#------------------------------------------------------------------------------
#
# This file is available in the Crystallography Open Database (COD),
# http://www.crystallography.net/
#
# All data on this site have been placed in the public domain by the
# contributors.
#
data_1532937
loop_
_publ_author_name
'Jorgensen, J.D.'
'Avdeev, M.'
'Hinks, D.G.'
'Short, S.'
'Burley, J.C.'
_publ_section_title
;
 Crystal structure of the sodium cobaltate deuterate superconductor Nax Co
 O2 * 4x(D2 O)
;
_journal_name_full
'Physical Review, Serie 3. B - Condensed Matter (18,1978-)'
_journal_page_first              214517-1
_journal_page_last               214517-10
_journal_volume                  68
_journal_year                    2003
_chemical_formula_sum            'Co Na0.61 O2'
_chemical_name_systematic        'Na0.61 (Co O2)'
_space_group_IT_number           194
_symmetry_space_group_name_Hall  '-P 6c 2c'
_symmetry_space_group_name_H-M   'P 63/m m c'
_cell_angle_alpha                90
_cell_angle_beta                 90
_cell_angle_gamma                120
_cell_formula_units_Z            2
_cell_length_a                   2.83176
_cell_length_b                   2.83176
_cell_length_c                   10.8431
_cell_volume                     75.300
_citation_journal_id_ASTM        PRBMDO
_cod_data_source_file            Jorgensen_PRBMDO_2003_1978.cif
_cod_data_source_block           Co1Na0.61O2
_cod_original_cell_volume        75.30034
_cod_original_formula_sum        'Co1 Na0.61 O2'
_cod_database_code               1532937
loop_
_symmetry_equiv_pos_as_xyz
x,y,z
x-y,x,z+1/2
-y,x-y,z
-x,-y,z+1/2
-x+y,-x,z
y,-x+y,z+1/2
-y,-x,-z+1/2
x-y,-y,-z
x,x-y,-z+1/2
y,x,-z
-x+y,y,-z+1/2
-x,-x+y,-z
-x,-y,-z
-x+y,-x,-z-1/2
y,-x+y,-z
x,y,-z-1/2
x-y,x,-z
-y,x-y,-z-1/2
y,x,z-1/2
-x+y,y,z
-x,-x+y,z-1/2
-y,-x,z
x-y,-y,z-1/2
x,x-y,z
loop_
_atom_site_label
_atom_site_type_symbol
_atom_site_fract_x
_atom_site_fract_y
_atom_site_fract_z
_atom_site_occupancy
_atom_site_U_iso_or_equiv
Na2 Na+1 0 0 0.25 0.171 0.0
Co1 Co+3 0 0 0 1 0.0
O1 O-2 0.3333 0.6667 0.09057 1 0.0
Na1 Na+1 0.577 0.2885 0.25 0.146 0.0

File: tests/fixtures/cod-1577381.cif
#------------------------------------------------------------------------------
#$Date: 2026-06-05 13:55:31 +0300 (Fri, 05 Jun 2026) $
#$Revision: 306242 $
#$URL: file:///srv/svn/cod/cif/1/57/73/1577381.cif $
#------------------------------------------------------------------------------
#
# This file is available in the Crystallography Open Database (COD),
# http://www.crystallography.net/
#
# All data on this site have been placed in the public domain by the
# contributors.
#
data_1577381
loop_
_publ_author_name
'Managave, Kirti G.'
'Pedanekar, Rupesh S.'
'Namade, Lahu D.'
'Rajpure, Keshav Y.'
'Kim, Sung J.'
'Ganbavle, Vinayak V.'
_publ_section_title
;
 Efficient dye degradation using citrated sol-gel synthesized durable ZnO
 nanoparticles
;
_journal_name_full               'Ceramics International'
_journal_paper_doi               10.1016/j.ceramint.2025.09.161
_journal_volume                  51
_journal_year                    2025
_chemical_formula_sum            'O Zn'
_chemical_name_common            hexagonal
_chemical_name_systematic        'Zn O'
_space_group_IT_number           186
_space_group_name_Hall           'P 6c -2c'
_space_group_name_H-M_alt        'P 63 m c'
_symmetry_space_group_name_Hall  'P 6c -2c'
_symmetry_space_group_name_H-M   'P 63 m c'
_cell_angle_alpha                90
_cell_angle_beta                 90
_cell_angle_gamma                120
_cell_formula_units_Z            2
_cell_length_a                   3.251
_cell_length_b                   3.251
_cell_length_c                   5.209
_cell_volume                     47.678
_exptl_crystal_density_diffrn    5.670
_journal_article_reference       27
_cod_data_source_file            Z1_500.cif
_cod_data_source_block           2300112
_cod_depositor_comments          'Mistake in author list'
_cod_original_cell_volume        47.598
_cod_original_formula_sum        'O Zn'
_cod_database_code               1577381
loop_
_symmetry_equiv_pos_as_xyz
'x, y, z'
'-y, x-y, z'
'-x+y, -x, z'
'-x, -y, z+1/2'
'y, -x+y, z+1/2'
'x-y, x, z+1/2'
'-y, -x, z'
'-x+y, y, z'
'x, x-y, z'
'y, x, z+1/2'
'x-y, -y, z+1/2'
'-x, -x+y, z+1/2'
loop_
_atom_site_aniso_label
_atom_site_aniso_U_11
_atom_site_aniso_U_22
_atom_site_aniso_U_33
_atom_site_aniso_U_12
_atom_site_aniso_U_13
_atom_site_aniso_U_23
Zn 0.0068(4) 0.0068(4) 0.0061(4) 0.0034(2) 0.000 0.000
O 0.007(2) 0.007(2) 0.008(2) 0.0036(9) 0.000 0.000
loop_
_atom_site_type_symbol
_atom_site_label
_atom_site_fract_x
_atom_site_fract_y
_atom_site_fract_z
_atom_site_U_iso_or_equiv
_atom_site_thermal_displace_type
_atom_site_calc_flag
_atom_site_refinement_flags
_atom_site_occupancy
_atom_site_disorder_group
Zn Zn 0.3333 0.6667 0.0000 0.0065(4) Uani d S 1 .
O O 0.3333 0.6667 0.3823(10) 0.0075(11) Uani d S 1 .
