Repository: datalab-org/guillemot

<div align="center">

# *guiLLeMot*
[*Photo: Bill Dix / Audubon Photo
Award*](https://www.audubon.org/field-guide/bird/black-guillemot)

LLM and AI-assisted explorations into fitting of experimental diffraction data, coming at you from Team [*datalab*](https://github.com/datalab-org) for the [2025 LLM Hackathon for Applications in Materials Science and Chemistry](https://llmhackathon.github.io/).

</div>

## End-to-end example

One refinement, start to finish, without a conversation:

```bash
uv run guillemot --pattern examples/KD1-2_5_NaCoO2/KD1-2_5-90_30min.xy --elements Na,Co,O
```

```
🪶 Guillemot
📁 Session directory: run_dir/20260816-182534-4153a2
📈 Pattern: examples/KD1-2_5_NaCoO2/KD1-2_5-90_30min.xy

🧪 Elements: Na, Co, O
============================================================
Found 13 structures with elements=['Na', 'Co', 'O'] in database='cod'
Full Formula (Na1.56 Co2 O4) ...
▶ running TOPAS on topas-vm1 in C:\Users\Group_User\guillemot\KD1-2_5_NaCoO2_20260816_182553
TOPAS-64 Version 6 (c) 1992-2016 Alan A. Coelho
   ...
File KD1-2_5_NaCoO2_output.txt written to.
```

Afterwards everything from that run is in one directory:

```
run_dir/20260816-182534-4153a2/
├── KD1-2_5-90_30min.xy              # the pattern, copied in
├── KD1-2_5_NaCoO2.inp               # what the agent wrote
└── KD1-2_5_NaCoO2_20260816_182553/  # synced back from the TOPAS machine
    ├── KD1-2_5_NaCoO2.out
    ├── KD1-2_5_NaCoO2_output.txt
    ├── KD1-2_5_NaCoO2_plot.png
    └── KD1-2_5_NaCoO2_riet_01.cif
```

`--elements` is how you say what you think is in the sample. Leave it out and the agent will
try to read the composition off the filename, and tell you if it can't rather than guessing.
`--notes` passes anything else along ("measured on a Co source", "should be single phase").

Run the chat application:
```bash
uv run guillemot
```

## Running TOPAS over SSH

TOPAS usually lives on a separate Windows machine. Point guillemot at it in `.env`:

```bash
GUILLEMOT_TOPAS_SSH_HOST=user@topas-pc              # or a ~/.ssh/config host alias
GUILLEMOT_TOPAS_EXE='C:\Science\Topas-7\tc.exe'     # remote path to the TOPAS console exe
GUILLEMOT_TOPAS_REMOTE_DIR='C:\guillemot_runs'      # remote directory for run directories
GUILLEMOT_TOPAS_SSH_PORT=22                         # optional, only if non-standard
```

 Given experimental X-ray diffraction data, guillemot will set up and run TOPAS refinements using a natural-language interface. Guillemot uses multimodal image input to inspect refinement outputs, and has tools for retrieving structural information from OPTIMADE providers and outputting refinement plots to images.

### Key Tools

- Local file paths automatically parsed as multimodal input (used by agent to read refinement plots)
- `save_topas_inp` — Create and save a TOPAS .inp refinement input file; returns the path to the generated .inp.
- `run_topas_refinement` — Run a TOPAS refinement using a provided .inp and diffraction data; returns paths to result files and logs.
- `get_optimade_structures` — Query OPTIMADE providers for crystal structures
  and provide them in context to the agent.
- `print_structure` — Produce a concise human-readable summary of a single structure for quick inspection.
- `print_structures` — Summarize multiple structures in a compact tabular/list form with basic metadata (ID, formula, space group, lattice, source).
- `plot_refinement_results` — Plot observed vs calculated pattern and residuals, optionally annotate HKL ticks, save PNG, and return the image filepath and binary content.
- `get_sample` and `get_samples` — Download sample metadata from the configured [*datalab*](https://datalab-org.io) to find uploaded XRD patterns.

## System prompts

The system prompts live in `src/guillemot/prompts/` as one markdown file per variant, so
wordings can be compared without touching the application. Pick one with `--prompt`, or set
`GUILLEMOT_PROMPT`; `guillemot --list-prompts` shows what is there.

```shell
guillemot --list-prompts
guillemot --prompt concise --pattern examples/HL2-1/HL2-1_2.xy
guillemot --prompt ~/experiments/terse-with-hkl.md    # a path works too
```

A prompt is filled in before it is sent: `{{execution}}` becomes the instructions for wherever
TOPAS is actually running (local, or over SSH — the fragments in `prompts/fragments/`), and
`{{topas_example}}` becomes the worked NaCoO2 example. Both must appear in any new variant;
leaving one out is an error at start-up rather than a placeholder sent to the model.

## Tracing

Each run is instrumented with [Logfire](https://logfire.pydantic.dev).
Each session has its log written to `trace.jsonl` in that session's directory, one JSON object per line, so the record of
what the agent did sits alongside the .inp files and plots it produced.
Setting `LOGFIRE_TOKEN` additionally sends the same spans to the Logfire dashboard for nicer visualisation.

File: example_refinement_NaCoO2.inp
'-------------------------------------------------------------- 
'Input File for simple Rietveld Refinement 
'-------------------------------------------------------------- 
'refinement statistics, updated each refinement.
r_wp  2.9088845 r_exp  1.72162666 r_p  1.99473893 r_wp_dash  20.679857 r_p_dash  42.8240607 r_exp_dash  12.2393973 weighted_Durbin_Watson  0.735044198 gof  1.689614
 
'-------------------------------------------------------------- 
'General information about refinement here 
'Remove commented lines as required 
'-------------------------------------------------------------- 
iters 100000 
chi2_convergence_criteria 0.001 
 
'-------------------------------------------------------------- 
'Information on datafile etc here 
'-------------------------------------------------------------- 
xdd NaCoO2_CuKa_XRD.xy 
	x_calculation_step = Yobs_dx_at(Xo); convolution_step 4 
	bkg @  3203.781  220.067346 -136.295437  137.701282 -84.2519053  67.838548
	Simple_Axial_Model(!axial,10) 
	 
	LP_Factor(!th2_monochromator, 90)  
          
   lam 
      ymin_on_ymax 0.0001 
      la 0.653817 lo 1.540596  lh 0.501844  
      la 0.346183 lo 1.544493  lh 0.626579  
		 
 
	Specimen_Displacement(height, 0) 
	 
 
'-------------------------------------------------------------- 
'Information on structure 
'Change recurring numbers in coordinates as required e.g. 0.3333 to =1/3; 
'-------------------------------------------------------------- 
	str 
		a lpa  2.832224
		b lpa  2.832224
		c lpc  10.916868
		al 90.       
		be 90.       
		ga 120.      
		volume  75.837
		space_group 194 

		site Co1 num_posns  2  x 0             y 0             z 0.5           occ Co+3 occCo1  1.00000 beq 0.27          
		site Na1 num_posns  2  x 0             y 0             z 0.25          occ Na+1 occNa1  0.23000 beq 1.3           
		site Na2 num_posns  2  x =2/3;         y =1/3;         z 0.25          occ Na+1 occNa2  0.51000 beq 1.3           
		site O1  num_posns  4  x =1/3;         y =2/3;         z @  0.09130 occ O-2    1.00000  beq 0.54          
 
		scale @  0.00236687584
		r_bragg  1.25689493

		CS_L(@, 300)
		CS_G(@, 300)
		Strain_L(@, 0.05)
		Straing_G(@, 0.05)

		Phase_Density_g_on_cm3( 0) ' will be filled in once refinement runs
		
		Preferred_Orientation(@, 0.5,, 0 0 1) 'preferred orientation is sometimes needed for layered phases
		Out_CIF_STR("KD1-2_riet_01.cif")
